Repository: epierce-maybell/pulse-tube-cooldown

# Pulse-Tube Cooldown Simulator

A thermal simulator for dilution-refrigerator cooldowns. The pulse-tube head
model is being replaced; full refrigerator configurations remain in progress.

```text
uv sync
uv run pytest
```

Start with [CONTEXT.md](CONTEXT.md) for navigation,
[DESIGN.md](docs/DESIGN.md) for architecture, and [TASKS.md](TASKS.md) for current
work. [Data](data/README.md), [preparation tools](tools/README.md), and
[maintained validation](simulations/README.md) have separate guides.

Exploratory models, fits, diagnostics, and research outputs live in the local
sibling directory [`../pulse-tube-research/`](../pulse-tube-research/README.md).

File: src/pulse_tube_cooldown/library/materials/data/al_6061_t6.toml
name = "Al 6061-T6"

# Density in kg/m^3 at 20 C: ASM Handbook, Vol. 2, 6061.
density = 2700.0

# Specific heat in J/(kg K).
[specific_heat]
form = "log_poly"
coefficients = [46.6467, -314.292, 866.662, -1298.3, 1162.27, -637.795, 210.351, -38.3094, 2.96344]
range = [4.0, 300.0]
source = "NIST Cryogenic Material Properties, 6061-T6 Aluminum (UNS A96061), https://trc.nist.gov/cryogenics/materials/6061%20Aluminum/6061_T6Aluminum_rev.htm; data 4-300 K, fit error 5%"

# Thermal conductivity in W/(m K).
[thermal_conductivity]
form = "log_poly"
coefficients = [0.07918, 1.0957, -0.07277, 0.08084, 0.02803, -0.09464, 0.04179, -0.00571, 0.0]
range = [1.0, 300.0]
source = "NIST Cryogenic Material Properties, 6061-T6 Aluminum (UNS A96061), https://trc.nist.gov/cryogenics/materials/6061%20Aluminum/6061_T6Aluminum_rev.htm; data 4-300 K, equation 1-300 K, fit error 0.5%"

File: src/pulse_tube_cooldown/library/materials/data/al_6063_t5.toml
name = "Al 6063-T5"
density = 2700.0
source = "Hydro, EN AW-6063 datasheet, Rev. 4, p. 2"

# Specific heat in J/(kg K), approximated by Al 6061-T6.
[specific_heat]
form = "log_poly"
coefficients = [46.6467, -314.292, 866.662, -1298.3, 1162.27, -637.795, 210.351, -38.3094, 2.96344]
range = [4.0, 300.0]
source = "NIST Cryogenic Material Properties, 6061-T6 Aluminum"

# Thermal conductivity in W/(m K).
[thermal_conductivity]
form = "log_poly"
coefficients = [22.401433, -141.13433, 394.95461, -601.15377, 547.83202, -305.99691, 102.38656, -18.810237, 1.4576882]
range = [4.0, 295.0]
source = "NIST Cryogenic Material Properties, 6063-T5 Aluminum"

File: src/pulse_tube_cooldown/library/materials/data/er3ni.toml
name = "Er3Ni"

# Density in kg/m^3: estimate, the sum of the molar volumes of Er (9066 kg/m^3) and Ni (8908 kg/m^3).
density = 9049.0

# Specific heat in J/(kg K).
[specific_heat]
form = "measured_with_lattice"
range = [2.0, 300.0]
molar_mass = 0.5604704
source = "To 30 K, T. Kuriyama (Toshiba), letter of 1990-12-21, as fitted in NIST REGEN3.3, compute_mod.f90, material 9. Above, the lattice of N. V. Tristan et al., Phys. Status Solidi A 196, 325 (2003), docs/papers/materials/Tristan2003.pdf."
measured = [
    [2, 2.29073],
    [2.05, 2.4366],
    [2.1, 2.5879],
    [2.15, 2.7447],
    [2.2, 2.90707],
    [2.25, 3.07507],
    [2.3, 3.24877],
    [2.35, 3.42822],
    [2.4, 3.6135],
    [2.45, 3.80465],
    [2.5, 4.00175],
    [2.55, 4.20484],
    [2.6, 4.414],
    [2.65, 4.62929],
    [2.7, 4.85075],
    [2.75, 5.07845],
    [2.8, 5.31245],
    [2.85, 5.55279],
    [2.9, 5.79955],
    [2.95, 6.05277],
    [3, 6.31252],
    [3.05, 6.57884],
    [3.1, 6.85178],
    [3.15, 7.13142],
    [3.2, 7.41779],
    [3.25, 7.71095],
    [3.3, 8.01095],
    [3.35, 8.31786],
    [3.4, 8.63171],
    [3.45, 8.95256],
    [3.5, 9.28046],
    [3.55, 9.61547],
    [3.6, 9.95762],
    [3.65, 10.307],
    [3.7, 10.6636],
    [3.75, 11.0275],
    [3.8, 11.3988],
    [3.85, 11.7774],
    [3.9, 12.1636],
    [3.95, 12.5572],
    [4, 12.9583],
    [4.05, 13.5094],
    [4.1, 13.9832],
    [4.15, 14.457],
    [4.2, 14.9307],
    [4.25, 15.4045],
    [4.3, 15.8782],
    [4.35, 16.352],
    [4.4, 16.8257],
    [4.45, 17.2995],
    [4.5, 17.7732],
    [4.55, 18.247],
    [4.6, 18.7207],
    [4.65, 19.1945],
    [4.7, 19.6683],
    [4.75, 20.142],
    [4.8, 20.6158],
    [4.85, 21.0895],
    [4.9, 21.5633],
    [4.95, 22.037],
    [5, 22.5108],
    [5.05, 22.9845],
    [5.1, 23.4583],
    [5.15, 23.932],
    [5.2, 24.4058],
    [5.25, 24.8795],
    [5.3, 25.3533],
    [5.35, 25.8271],
    [5.4, 26.3008],
    [5.45, 26.7746],
    [5.5, 27.2483],
    [5.55, 27.7221],
    [5.6, 28.1958],
    [5.65, 28.6696],
    [5.7, 29.1433],
    [5.75, 29.6171],
    [5.8, 30.0908],
    [5.85, 30.5646],
    [5.9, 31.0383],
    [5.95, 31.5121],
    [6, 31.9859],
    [6.05, 32.4596],
    [6.1, 32.9334],
    [6.15, 33.4071],
    [6.2, 33.8809],
    [6.25, 34.3546],
    [6.3, 34.8284],
    [6.35, 35.3021],
    [6.4, 35.7759],
    [6.45, 36.2496],
    [6.5, 36.7234],
    [6.55, 37.1971],
    [6.6, 37.6709],
    [6.65, 38.1447],
    [6.7, 38.6184],
    [6.75, 39.0922],
    [6.8, 39.5659],
    [6.85, 40.0397],
    [6.9, 40.5134],
    [6.95, 40.9872],
    [7, 41.4609],
    [7.05, 41.9347],
    [7.1, 42.4084],
    [7.136, 42.7495],
    [7.15, 42.6822],
    [7.2, 42.4691],
    [7.25, 42.2597],
    [7.3, 42.0539],
    [7.35, 41.8518],
    [7.4, 41.6534],
    [7.45, 41.4586],
    [7.5, 41.2673],
    [7.55, 41.0797],
    [7.6, 40.8956],
    [7.65, 40.7151],
    [7.7, 40.5381],
    [7.75, 40.3646],
    [7.8, 40.1946],
    [7.85, 40.0281],
    [7.9, 39.8651],
    [7.95, 39.7055],
    [8, 39.5493],
    [8.05, 39.3965],
    [8.1, 39.2472],
    [8.15, 39.1012],
    [8.2, 38.9586],
    [8.25, 38.8193],
    [8.3, 38.6833],
    [8.35, 38.5507],
    [8.4, 38.4213],
    [8.45, 38.2952],
    [8.5, 38.1724],
    [8.55, 38.0528],
    [8.6, 37.9364],
    [8.65, 37.8232],
    [8.7, 37.7132],
    [8.75, 37.6064],
    [8.8, 37.5027],
    [8.85, 37.4022],
    [8.9, 37.3048],
    [8.95, 37.2105],
    [9, 37.1193],
    [9.05, 37.0311],
    [9.1, 36.946],
    [9.15, 36.8639],
    [9.2, 36.7848],
    [9.25, 36.7088],
    [9.3, 36.6357],
    [9.35, 36.5655],
    [9.4, 36.4984],
    [9.45, 36.4341],
    [9.5, 36.3728],
    [9.55, 36.3143],
    [9.6, 36.2587],
    [9.65, 36.206],
    [9.7, 36.1561],
    [9.75, 36.1091],
    [9.8, 36.0648],
    [9.85, 36.0234],
    [9.9, 35.9847],
    [9.95, 35.9488],
    [10, 35.9156],
    [10.05, 35.8851],
    [10.1, 35.8573],
    [10.15, 35.8323],
    [10.2, 35.8098],
    [10.25, 35.7901],
    [10.3, 35.773],
    [10.35, 35.7585],
    [10.4, 35.7465],
    [10.45, 35.7372],
    [10.5, 35.7305],
    [10.55, 35.7263],
    [10.6, 35.7246],
    [10.65, 35.7254],
    [10.7, 35.7287],
    [10.75, 35.7345],
    [10.8, 35.7428],
    [10.85, 35.7535],
    [10.9, 35.7667],
    [10.95, 35.7822],
    [11, 35.8002],
    [11.05, 35.8205],
    [11.1, 35.8432],
    [11.15, 35.8682],
    [11.2, 35.8955],
    [11.25, 35.9252],
    [11.3, 35.9571],
    [11.35, 35.9914],
    [11.4, 36.0278],
    [11.45, 36.0665],
    [11.5, 36.1075],
    [11.55, 36.1506],
    [11.6, 36.1959],
    [11.65, 36.2434],
    [11.7, 36.293],
    [11.75, 36.3448],
    [11.8, 36.3987],
    [11.85, 36.4547],
    [11.9, 36.5127],
    [11.95, 36.5729],
    [12, 36.635],
    [12.5, 37.3657],
    [13, 38.2821],
    [13.5, 39.367],
    [14, 40.6033],
    [14.5, 41.9736],
    [15, 43.4606],
    [15.5, 45.0472],
    [16, 46.716],
    [16.5, 48.4498],
    [17, 50.2313],
    [17.5, 52.0434],
    [18, 53.8687],
    [18.5, 55.6899],
    [19, 57.4899],
    [19.5, 59.2514],
    [20, 60.957],
    [20.5, 62.5185],
    [21, 63.9286],
    [21.5, 65.3387],
    [22, 66.7488],
    [22.5, 68.1589],
    [23, 69.569],
    [23.5, 70.9791],
    [24, 72.3892],
    [24.5, 73.7993],
    [25, 75.2094],
    [25.5, 76.6195],
    [26, 78.0296],
    [26.5, 79.4397],
    [27, 80.8498],
    [27.5, 82.2599],
    [28, 83.67],
    [28.5, 85.0801],
    [29, 86.4902],
    [29.5, 87.9003],
    [30, 89.3104],
]

# Debye temperature of Er3Co and Sommerfeld coefficient of Y3Co, in J/(mol K^2).
[specific_heat.lattice]
debye = { temperature = 176.0, atoms = 4 }
electronic = 15.0e-3

File: src/pulse_tube_cooldown/library/materials/data/g10.toml
name = "G10"
density = 1800.0
source = "Boedeker, G-10 FR-4 Glass Epoxy Laminate Natural, typical properties"

# G10-CR approximation; specific heat in J/(kg K).
[specific_heat]
form = "log_poly"
coefficients = [-2.4083, 7.6006, -8.2982, 7.3301, -4.2386, 1.4294, -0.24396, 0.015236, 0.0]
range = [4.0, 300.0]
source = "NIST Cryogenic Material Properties, G-10 CR Fiberglass Epoxy"

# Warp direction, along the laminate; conductivity in W/(m K).
[thermal_conductivity]
form = "log_poly"
coefficients = [-2.64827, 8.80228, -24.8998, 41.1625, -39.8754, 23.1778, -7.95635, 1.48806, -0.11701]
range = [4.0, 300.0]
source = "NIST Cryogenic Material Properties, G-10 CR Fiberglass Epoxy, warp direction"

[thermal_conductivity.low_temperature]
join_temperature = 12.0
table = [[4.0, 0.0761], [5.0, 0.0914], [6.0, 0.104], [8.0, 0.126], [10.0, 0.143]]
source = "NBSIR 79-1609, Table 3, G-10CR warp thermal conductivity"

File: src/pulse_tube_cooldown/library/materials/data/gd2o2s.toml
name = "Gd2O2S"

# Density in kg/m^3: X-ray density of the P-3m1 cell a = 3.851, c = 6.664 Angstrom, Z = 1, Onoda et al., J. Solid State
# Chem. (2000), COD 1521699.
density = 7345.0

# Specific heat in J/(kg K).
[specific_heat]
form = "measured_with_lattice"
range = [2.0, 300.0]
molar_mass = 0.378558
source = "To 10 K, T. Numazawa et al., A New Ceramic Magnetic Regenerator Material for 4 K Cryocoolers, Cryocoolers 12 (2003), docs/papers/materials/Numazawa2003.pdf, as fitted in NIST REGEN3.3, compute_mod.f90, material 33. Above, a Debye lattice at an estimated Debye temperature."
measured = [
    [2, 30.1403],
    [2.05, 30.9077],
    [2.1, 31.6658],
    [2.15, 32.4151],
    [2.2, 33.1565],
    [2.25, 33.8907],
    [2.3, 34.6184],
    [2.35, 35.3403],
    [2.4, 36.0571],
    [2.45, 36.7695],
    [2.5, 37.4782],
    [2.55, 38.1839],
    [2.6, 38.8873],
    [2.65, 39.5892],
    [2.7, 40.2904],
    [2.75, 40.9914],
    [2.8, 41.6933],
    [2.85, 42.3966],
    [2.9, 43.1023],
    [2.95, 43.8112],
    [3, 44.5242],
    [3.05, 45.2423],
    [3.1, 45.9663],
    [3.15, 46.6974],
    [3.2, 47.4366],
    [3.25, 48.185],
    [3.3, 48.944],
    [3.35, 49.7147],
    [3.4, 50.4986],
    [3.45, 51.2973],
    [3.5, 52.1122],
    [3.55, 52.9452],
    [3.6, 53.7982],
    [3.65, 54.6732],
    [3.7, 55.5725],
    [3.75, 56.4986],
    [3.8, 57.4543],
    [3.85, 58.4425],
    [3.9, 59.4666],
    [3.95, 60.5303],
    [4, 61.6379],
    [4.05, 62.7939],
    [4.1, 64.0036],
    [4.15, 65.273],
    [4.2, 66.6087],
    [4.25, 68.0186],
    [4.3, 69.5114],
    [4.35, 71.0973],
    [4.4, 72.7881],
    [4.45, 74.5976],
    [4.5, 76.5419],
    [4.55, 78.6401],
    [4.6, 80.9149],
    [4.65, 83.3938],
    [4.7, 86.1096],
    [4.75, 89.103],
    [4.8, 92.424],
    [4.85, 96.1354],
    [4.9, 100.317],
    [4.95, 105.071],
    [5, 110.532],
    [5.05, 116.881],
    [5.1, 124.363],
    [5.15, 133.326],
    [5.2, 144.274],
    [5.245, 156.444],
    [5.25, 145.124],
    [5.3, 89.0637],
    [5.35, 68.3343],
    [5.4, 57.3836],
    [5.45, 50.522],
    [5.5, 45.762],
    [5.55, 42.2283],
    [5.6, 39.4748],
    [5.65, 37.2501],
    [5.7, 35.4018],
    [5.75, 33.8316],
    [5.8, 32.4737],
    [5.85, 31.2818],
    [5.9, 30.2229],
    [5.95, 29.2722],
    [6, 28.4113],
    [6.05, 27.6256],
    [6.1, 26.9041],
    [6.15, 26.2375],
    [6.2, 25.6188],
    [6.25, 25.0419],
    [6.3, 24.5018],
    [6.35, 23.9945],
    [6.4, 23.5166],
    [6.45, 23.0649],
    [6.5, 22.6371],
    [6.55, 22.2309],
    [6.6, 21.8443],
    [6.65, 21.4758],
    [6.7, 21.1239],
    [6.75, 20.7873],
    [6.8, 20.4649],
    [6.85, 20.1555],
    [6.9, 19.8583],
    [6.95, 19.5726],
    [7, 19.2974],
    [7.05, 19.0322],
    [7.1, 18.7764],
    [7.15, 18.5293],
    [7.2, 18.2905],
    [7.25, 18.0596],
    [7.3, 17.836],
    [7.35, 17.6194],
    [7.4, 17.4094],
    [7.45, 17.2057],
    [7.5, 17.008],
    [7.55, 16.816],
    [7.6, 16.6293],
    [7.65, 16.4479],
    [7.7, 16.2713],
    [7.75, 16.0995],
    [7.8, 15.9322],
    [7.85, 15.7691],
    [7.9, 15.6103],
    [7.95, 15.4553],
    [8, 15.3042],
    [8.05, 15.1567],
    [8.1, 15.0127],
    [8.15, 14.8721],
    [8.2, 14.7347],
    [8.25, 14.6004],
    [8.3, 14.4691],
    [8.35, 14.3408],
    [8.4, 14.2152],
    [8.45, 14.0923],
    [8.5, 13.9721],
    [8.55, 13.8543],
    [8.6, 13.739],
    [8.65, 13.626],
    [8.7, 13.5154],
    [8.75, 13.4069],
    [8.8, 13.3005],
    [8.85, 13.1962],
    [8.9, 13.0939],
    [8.95, 12.9936],
    [9, 12.8951],
    [9.05, 12.7985],
    [9.1, 12.7036],
    [9.15, 12.6104],
    [9.2, 12.5189],
    [9.25, 12.4291],
    [9.3, 12.3408],
    [9.35, 12.2541],
    [9.4, 12.1688],
    [9.45, 12.085],
    [9.5, 12.0026],
    [9.55, 11.9216],
    [9.6, 11.8419],
    [9.65, 11.7636],
    [9.7, 11.6865],
    [9.75, 11.6106],
    [9.8, 11.5359],
    [9.85, 11.4625],
    [9.9, 11.3901],
    [9.95, 11.3189],
    [10, 11.2488],
]

# Estimated Debye temperature.
[specific_heat.lattice]
debye = { temperature = 325.0, atoms = 5 }

File: src/pulse_tube_cooldown/library/materials/data/hocu2.toml
name = "HoCu2"

# Density in kg/m^3: X-ray density of the Imma cell a = 4.28, b = 6.76, c = 7.27 Angstrom, Z = 4, Smetana, Sima &
# Lebech (1986), COD 1525314.
density = 9221.0

# Specific heat in J/(kg K).
[specific_heat]
form = "measured_with_lattice"
range = [2.0, 300.0]
molar_mass = 0.29202233
source = "To 20 K, NIST REGEN3.3, compute_mod.f90, material 23. Above, the lattice of isostructural LuCu2, J. Vejpravova, P. Svoboda & M. Divis, Acta Phys. Pol. B 34, 1453 (2003), docs/papers/materials/Vejpravova2003.pdf."
measured = [
    [2, 9.8444],
    [2.05, 10.1928],
    [2.1, 10.545],
    [2.15, 10.9009],
    [2.2, 11.2605],
    [2.25, 11.6235],
    [2.3, 11.99],
    [2.35, 12.3597],
    [2.4, 12.7325],
    [2.45, 13.1085],
    [2.5, 13.4874],
    [2.55, 13.8691],
    [2.6, 14.2536],
    [2.65, 14.6407],
    [2.7, 15.0303],
    [2.75, 15.4224],
    [2.8, 15.8167],
    [2.85, 16.2133],
    [2.9, 16.6121],
    [2.95, 17.0128],
    [3, 17.4155],
    [3.05, 17.8199],
    [3.1, 18.2261],
    [3.15, 18.6339],
    [3.2, 19.0432],
    [3.25, 19.454],
    [3.3, 19.8661],
    [3.35, 20.2794],
    [3.4, 20.6938],
    [3.45, 21.1093],
    [3.5, 21.5257],
    [3.55, 21.943],
    [3.6, 22.3611],
    [3.65, 22.7798],
    [3.7, 23.1991],
    [3.75, 23.6189],
    [3.8, 24.0392],
    [3.85, 24.4597],
    [3.9, 24.8804],
    [3.95, 25.3013],
    [4, 25.7223],
    [4.05, 26.1432],
    [4.1, 26.564],
    [4.15, 26.9846],
    [4.2, 27.4049],
    [4.25, 27.8249],
    [4.3, 28.2444],
    [4.35, 28.6634],
    [4.4, 29.0817],
    [4.45, 29.4994],
    [4.5, 29.9163],
    [4.55, 30.3324],
    [4.6, 30.7475],
    [4.65, 31.1616],
    [4.7, 31.5746],
    [4.75, 31.9865],
    [4.8, 32.3972],
    [4.85, 32.8065],
    [4.9, 33.2145],
    [4.95, 33.621],
    [5, 34.026],
    [5.05, 34.4293],
    [5.1, 34.8311],
    [5.15, 35.231],
    [5.2, 35.6292],
    [5.25, 36.0255],
    [5.3, 36.4199],
    [5.35, 36.8122],
    [5.4, 37.2025],
    [5.45, 37.5906],
    [5.5, 37.9765],
    [5.55, 38.3601],
    [5.6, 38.7414],
    [5.65, 39.1203],
    [5.7, 39.4967],
    [5.75, 39.8706],
    [5.8, 40.242],
    [5.85, 40.6106],
    [5.9, 40.9766],
    [5.95, 41.3398],
    [6, 41.7002],
    [6.05, 42.0577],
    [6.1, 42.4122],
    [6.15, 42.7638],
    [6.2, 43.1123],
    [6.25, 43.4577],
    [6.3, 43.8],
    [6.35, 44.139],
    [6.4, 44.4748],
    [6.44, 44.7411],
    [6.45, 44.7915],
    [6.5, 45.0714],
    [6.55, 45.375],
    [6.6, 45.6781],
    [6.65, 45.9411],
    [6.7, 46.1085],
    [6.75, 46.1101],
    [6.8, 45.8646],
    [6.85, 45.2867],
    [6.9, 44.2991],
    [6.95, 42.8474],
    [6.98, 41.7446],
    [7, 41.5401],
    [7.05, 40.8071],
    [7.1, 40.1591],
    [7.15, 39.5931],
    [7.2, 39.1057],
    [7.25, 38.694],
    [7.3, 38.3547],
    [7.35, 38.0846],
    [7.4, 37.8806],
    [7.45, 37.7396],
    [7.5, 37.6583],
    [7.55, 37.6336],
    [7.6, 37.6624],
    [7.65, 37.7415],
    [7.7, 37.8678],
    [7.75, 38.038],
    [7.8, 38.249],
    [7.85, 38.4977],
    [7.9, 38.7808],
    [7.95, 39.0953],
    [8, 39.438],
    [8.05, 39.8057],
    [8.1, 40.1952],
    [8.15, 40.6034],
    [8.2, 41.0271],
    [8.25, 41.4633],
    [8.3, 41.9086],
    [8.35, 42.3599],
    [8.4, 42.8142],
    [8.45, 43.2682],
    [8.5, 43.7187],
    [8.55, 44.1627],
    [8.6, 44.5969],
    [8.65, 45.0182],
    [8.7, 45.4234],
    [8.75, 45.8094],
    [8.8, 46.1729],
    [8.85, 46.511],
    [8.9, 46.8203],
    [8.95, 47.0977],
    [9, 47.3401],
    [9.05, 47.5443],
    [9.1, 47.7071],
    [9.13, 47.7836],
    [9.15, 47.0914],
    [9.2, 45.5597],
    [9.25, 44.028],
    [9.3, 42.4963],
    [9.35, 40.9646],
    [9.4, 39.4329],
    [9.45, 37.9013],
    [9.5, 36.3696],
    [9.55, 34.8379],
    [9.6, 33.3062],
    [9.65, 31.7745],
    [9.7, 30.2428],
    [9.75, 28.7111],
    [9.76, 28.4048],
    [9.8, 28.434],
    [9.85, 28.3092],
    [9.9, 28.1891],
    [9.95, 28.0735],
    [10, 27.9623],
    [10.05, 27.8554],
    [10.1, 27.7528],
    [10.15, 27.6543],
    [10.2, 27.5599],
    [10.25, 27.4695],
    [10.3, 27.383],
    [10.35, 27.3004],
    [10.4, 27.2215],
    [10.45, 27.1463],
    [10.5, 27.0748],
    [10.55, 27.0068],
    [10.6, 26.9423],
    [10.65, 26.8812],
    [10.7, 26.8234],
    [10.75, 26.769],
    [10.8, 26.7177],
    [10.85, 26.6697],
    [10.9, 26.6247],
    [10.95, 26.5828],
    [11, 26.5439],
    [11.05, 26.508],
    [11.1, 26.4749],
    [11.15, 26.4446],
    [11.2, 26.4172],
    [11.25, 26.3924],
    [11.3, 26.3704],
    [11.35, 26.3509],
    [11.4, 26.3341],
    [11.45, 26.3197],
    [11.5, 26.3079],
    [11.55, 26.2985],
    [11.6, 26.2915],
    [11.65, 26.2869],
    [11.7, 26.2845],
    [11.75, 26.2845],
    [11.8, 26.2866],
    [11.85, 26.291],
    [11.9, 26.2975],
    [11.95, 26.3062],
    [12, 26.3169],
    [12.5, 26.5306],
    [13, 26.916],
    [13.5, 27.4459],
    [14, 28.0979],
    [14.5, 28.853],
    [15, 29.6955],
    [15.5, 30.6122],
    [16, 31.5917],
    [16.5, 32.6245],
    [17, 33.7023],
    [17.5, 34.8182],
    [18, 35.9661],
    [18.5, 37.1407],
    [19, 38.3377],
    [19.5, 39.5531],
    [20, 40.7834],
]

# Phonon and electronic terms of LuCu2, with the Sommerfeld coefficient in J/(mol K^2).
[specific_heat.lattice]
debye = { temperature = 145.0, anharmonic = 0.8e-4 }
einstein = [
    { temperature = 137.0, branches = 2, anharmonic = 2.0e-4 },
    { temperature = 251.0, branches = 2, anharmonic = 2.0e-4 },
    { temperature = 274.0, branches = 2, anharmonic = 2.9e-4 },
]
electronic = 5.7e-3

File: src/pulse_tube_cooldown/library/materials/data/ofhc_cu_rrr100.toml
name = "OFHC Cu RRR100"

# Density in kg/m^3 at 20 C: CRC Handbook of Chemistry and Physics.
density = 8960.0

# Specific heat in J/(kg K), independent of RRR.
[specific_heat]
form = "log_poly"
coefficients = [-1.91844, -0.15973, 8.61013, -18.996, 21.9661, -12.7328, 3.54322, -0.3797, 0.0]
range = [2.0, 300.0]
source = "NIST Cryogenic Material Properties, OFHC Copper (UNS C10100/C10200), revised 2010-02-03, https://trc.nist.gov/cryogenics/materials/OFHC%20Copper/OFHC_Copper_rev1.htm; fit error 10% below 15 K, 5% above"

[specific_heat.low_temperature]
source = "Furukawa, Saba and Reilly (1968), NSRDS-NBS 18, Table 2, p. 20, https://nvlpubs.nist.gov/nistpubs/Legacy/NSRDS/nbsnsrds18.pdf; evaluated copper heat capacity 0.00177 and 0.00337 J/(mol K) at 2 and 3 K, divided by the source molar mass 0.0635400 kg/mol"
join_temperature = 4.0
table = [[2.0, 0.02785646836638338], [3.0, 0.05303745672017627]]

# Thermal conductivity in W/(m K) for RRR = 100.
[thermal_conductivity]
form = "rational_poly"
coefficients = [2.2154, -0.47461, -0.88068, 0.13871, 0.29505, -0.02043, -0.04831, 0.001281, 0.003207]
range = [2.0, 300.0]
source = "NIST Cryogenic Material Properties, OFHC Copper (UNS C10100/C10200), RRR = 100, revised 2010-02-03, https://trc.nist.gov/cryogenics/materials/OFHC%20Copper/OFHC_Copper_rev1.htm; fit error 1%"

[thermal_conductivity.low_temperature]
source = "Hust and Lankford (1984), NBSIR 84-3007, Table 2.4.1, p. 28, https://nvlpubs.nist.gov/nistpubs/Legacy/IR/nbsir84-3007.pdf; calculated annealed bulk copper conductivity, RRR=100 defined using ice-point and residual resistivity; correlation represents primary measurements within 15%"
join_temperature = 4.0
table = [[2.0, 312.0], [3.0, 468.0]]

File: src/pulse_tube_cooldown/library/materials/data/pb.toml
name = "Pb"

# Density in kg/m^3 at 20 C: CRC Handbook of Chemistry and Physics.
density = 11340.0

# Specific heat in J/(kg K), from molar values at 207.2 g/mol, in zero field: superconducting below 7.1997 K.
[specific_heat]
form = "table"
table = [
    [2, 0.067181],
    [2.5, 0.13866],
    [3, 0.25111],
    [3.5, 0.42162],
    [4, 0.6723],
    [4.5, 1.028],
    [5, 1.5135],
    [5.5, 2.1491],
    [6, 2.9517],
    [6.5, 3.9252],
    [7, 5.0627],
    [7.1997, 5.5695],
    [8, 7.3697],
    [10, 16.361],
    [15, 36.279],
    [20, 52.876],
    [25, 66.554],
    [30, 77.698],
    [35, 86.655],
    [40, 93.755],
    [45, 99.305],
    [50, 103.57],
    [60, 109.22],
    [70, 112.38],
    [80, 114.32],
    [90, 115.87],
    [100, 117.29],
    [110, 118.5],
    [120, 119.55],
    [130, 120.43],
    [140, 121.2],
    [150, 121.85],
    [160, 122.41],
    [170, 122.9],
    [180, 123.33],
    [190, 123.72],
    [200, 124.07],
    [210, 124.39],
    [220, 124.77],
    [230, 125.15],
    [240, 125.54],
    [250, 125.93],
    [260, 126.32],
    [270, 126.71],
    [280, 127.12],
    [290, 127.52],
    [298.15, 127.86],
    [300, 127.93],
]
range = [2.0, 300.0]
source = "J. W. Arblaster, Thermodynamic properties of lead, Calphad 39, 47 (2012), Tables 11 (superconducting state), 12, and 13; docs/papers/materials/Arblaster2012.pdf"

File: src/pulse_tube_cooldown/library/materials/data/silver.toml
name = "Silver"
density = 10492.0
source = "Smith and Fickett (1995), Low-Temperature Properties of Silver, Table 1"

# Specific heat in J/(kg K), converted from J/(mol K) using 0.1078700 kg/mol.
[specific_heat]
form = "table"
range = [1.0, 300.0]
source = "Furukawa, Saba and Reilly (1968), NSRDS-NBS 18, Table 4"
table = [
    [1.0, 0.007583202002],
    [2.0, 0.02456660795],
    [3.0, 0.06025771762],
    [4.0, 0.1242236025],
    [5.0, 0.2252711597],
    [6.0, 0.3735978493],
    [7.0, 0.5803281728],
    [8.0, 0.8593677575],
    [9.0, 1.223695189],
    [10.0, 1.696486512],
    [11.0, 2.289793270],
    [12.0, 3.012885881],
    [13.0, 3.902846018],
    [14.0, 4.959673681],
    [15.0, 6.211180124],
    [16.0, 7.657365347],
    [17.0, 9.288958932],
    [18.0, 11.11523130],
    [19.0, 13.10837119],
    [20.0, 15.26837860],
    [25.0, 28.42310188],
    [30.0, 44.25697599],
    [35.0, 61.29600445],
    [40.0, 78.04764995],
    [45.0, 93.72392695],
    [50.0, 108.0930750],
    [55.0, 120.8862520],
    [60.0, 132.2888662],
    [65.0, 142.3009178],
    [70.0, 151.1078150],
    [75.0, 158.8949662],
    [80.0, 165.6623714],
    [85.0, 171.7808473],
    [90.0, 177.1576898],
    [95.0, 181.9783072],
    [100.0, 186.3354037],
    [105.0, 190.2289793],
    [110.0, 193.6590340],
    [115.0, 196.8109762],
    [120.0, 199.6848058],
    [125.0, 202.2805229],
    [130.0, 204.5981274],
    [135.0, 206.8230277],
    [140.0, 208.7698155],
    [145.0, 210.6238991],
    [150.0, 212.2925744],
    [155.0, 213.8685455],
    [160.0, 215.2591082],
    [165.0, 216.6496709],
    [170.0, 217.8548253],
    [175.0, 219.0599796],
    [180.0, 220.1724298],
    [185.0, 221.1921758],
    [190.0, 222.1192176],
    [195.0, 223.0462594],
    [200.0, 223.9733012],
    [205.0, 224.7149346],
    [210.0, 225.5492723],
    [215.0, 226.2909057],
    [220.0, 227.0325392],
    [225.0, 227.6814684],
    [230.0, 228.3303977],
    [235.0, 228.8866228],
    [240.0, 229.5355521],
    [245.0, 230.0917771],
    [250.0, 230.6480022],
    [255.0, 231.1115231],
    [260.0, 231.6677482],
    [265.0, 232.1312691],
    [270.0, 232.5947900],
    [273.15, 232.8729026],
    [275.0, 233.0583109],
    [280.0, 233.5218318],
    [285.0, 233.9853527],
    [290.0, 234.3561695],
    [295.0, 234.7269862],
    [298.15, 235.0050987],
    [300.0, 235.1905071],
]

File: src/pulse_tube_cooldown/library/materials/data/ss_304.toml
name = "304 SS"

# Density in kg/m^3 at room temperature: ASM Handbook, Vol. 1, AISI 304.
density = 8000.0

# Specific heat in J/(kg K).
[specific_heat]
form = "log_poly"
coefficients = [22.0061, -127.5528, 303.647, -381.0098, 274.0328, -112.9212, 24.7593, -2.239153, 0.0]
range = [2.0, 300.0]
source = "NIST Cryogenic Material Properties, 304 Stainless (UNS S30400), https://trc.nist.gov/cryogenics/materials/304Stainless/304Stainless_rev.htm; data 4-300 K, fit error 5%"

[specific_heat.low_temperature]
source = "Ho, King and Fickett (1978), Low temperature specific heat of two stainless steels, Cryogenics 18, 296-298, Table 2; reproduced in NBSIR 79-1609, p. 200, https://nvlpubs.nist.gov/nistpubs/Legacy/IR/nbsir79-1609.pdf; AISI 304 specimen measured 2-20 K, uncertainty within 1%"
join_temperature = 4.0
table = [[2.0, 0.936], [3.0, 1.41]]

# Thermal conductivity in W/(m K).
[thermal_conductivity]
form = "log_poly"
coefficients = [-1.4087, 1.3982, 0.2543, -0.6260, 0.2334, 0.4256, -0.4658, 0.1650, -0.0199]
range = [1.0, 300.0]
source = "NIST Cryogenic Material Properties, 304 Stainless (UNS S30400), https://trc.nist.gov/cryogenics/materials/304Stainless/304Stainless_rev.htm; data 4-300 K, equation 1-300 K, fit error 2%"
